Repository: genji0306/Opensens-Academic-Explorer-

# Opensens Academic Explorer (OAE)

**Multi-agent crystal structure prediction and superconductor material discovery platform.**

OAE orchestrates a swarm of specialized AI agents to predict, validate, and discover novel superconducting materials — including room-temperature ambient-pressure (RTAP) candidates. The system combines GNN-based crystal structure prediction, XRD pattern analysis, multi-mechanism Tc estimation, convergence optimization, and interactive 3D visualization.
---

## Key Results

| Metric | Value |
|--------|-------|
| v1 Convergence Score | **0.9479** (11 iterations, target 0.95) |
| RTAP Discovery Score | **0.9577** (14 families, 6 mechanisms) |
| Novel RT Candidates | **2,781** materials with predicted Tc > 273 K |
| Top Predicted Tc | **~780 K** (flat-band family, K-Si-C system) |
| Material Families | 14 (cuprate, hydride, nickelate, flat-band, kagome, ...) |
| Tc Mechanisms | 6 (BCS, Migdal-Eliashberg, spin-fluctuation, flat-band, excitonic, hydride-cage) |
| Test Coverage | **343 tests** across 18 files |

---

## Visualization Results

### Convergence Progress

The multi-agent loop converges across 7 weighted scoring components. The stacked bar chart shows per-component contributions at each iteration.

### Tc Distribution by Material Family

Violin plot of predicted ambient-pressure Tc across all 14 material families. The red dashed line marks 273 K (room temperature). Flat-band and engineered-cuprate families show the highest predicted Tc values.

### Tc vs Electron-Phonon Coupling

Scatter plot colored by Tc mechanism. BCS candidates cluster at low coupling (lambda < 1), while flat-band and excitonic mechanisms reach higher Tc at moderate coupling. The Allen-Dynes curve is overlaid for reference.

### Top 20 Candidate Materials

Horizontal bar chart of the highest-predicted-Tc candidates. All top candidates are flat-band family materials with ambient-pressure Tc predictions exceeding 600 K.

### Stability vs Tc Trade-off

The target region (green shading) captures candidates with energy above hull < 100 meV and Tc > 273 K — thermodynamically plausible room-temperature superconductors.

### Mechanism Distribution & RT Success Rate

Left: pie chart of Tc mechanism distribution (BCS dominates at 50%, followed by flat-band at 16.7%). Right: fraction of candidates above 273 K by family — flat-band and carbon-based families lead at 98%.

### Crystal Systems by Family

Stacked bar chart of crystal system distribution across material families. Cubic and hexagonal systems are most prevalent; cuprate-layered and chevrel families show tetragonal dominance.

### RTAP Score Radar (Top 3 Families)

Multi-dimensional radar comparing the top 3 families across 5 RTAP scoring axes: ambient Tc, stability, synthesizability, electronic indicators, and mechanism plausibility. Flat-band excels on Tc; ternary-hydride leads on stability.
---

## Features

- **Multi-Agent Convergence Loop** — 6 agents (Crystal Seed, Synthesis, Observation, Pressure, Crystal Builder, GCD) iterate toward a convergence target using weighted scoring across 7 components
- **Crystal Structure Prediction** — GNN ensemble (MEGNet + M3GNet) with TPE/PSO hybrid optimization and symmetry-aware constraints
- **XRD-to-Structure** — Predict crystal structures from X-ray diffraction patterns via XtalNet bridge
- **Room-Temperature Discovery (RTAP)** — 14-family search across 6 Tc mechanisms
- **Interactive Dashboard** — Real-time 4-panel Dash app with 3D crystal viewer (ball-and-stick, space-filling, polyhedral, unit-cell modes), convergence monitor, agent status, and candidate ranking
- **Crystal Editor** — Interactive atom editing with undo/redo, CIF import/export, lattice parameter control, and 230 space groups
- **Laboratory Protocols** — 6 built-in protocols (discovery, structure_prediction, xrd_analysis, magnetic_study, rtap_exploration, verification)
- **CIF v2 Compliant** — Full IUCr v2 output with symmetry operations, Wyckoff labels, bond geometry, and occupancies

---

## Quick Start

### Run the Convergence Pipeline

```bash

# v1 convergence (0.95 target)
python3 run.py --max-iterations 20 --target 0.95 -v

# v2 convergence (0.99 target, rebalanced weights)
python3 run.py --v2 --max-iterations 20 -v

## Data Inventory

| Dataset | Records | Description |
|---------|---------|-------------|
| Crystal structures | 100 | CIF v2 with symmetry ops, Wyckoff labels |
| Synthetic structures | 4,800 | Generated per iteration |
| RTAP candidates | 2,781 | Room-temperature superconductor candidates |
| GCD-ranked candidates | 313,190 | Full candidate pool |
| NEMAD FM entries | 15,577 | Curie temperature data |
| NEMAD AFM entries | 7,893 | Neel temperature data |
| NEMAD classification | 35,037 | FM/AFM/NM classification |
| Benchmark datasets | 6 | Cross-agent evaluation |

File: data/experimental/supercon_reference.csv
compound,family,Tc_K,crystal_system,space_group,a,b,c
YBa2Cu3O7,cuprate,92.0,orthorhombic,Pmmm,3.82,3.89,11.68
La1.85Sr0.15CuO4,cuprate,38.0,tetragonal,I4/mmm,3.78,,13.2
Bi2Sr2CaCu2O8,cuprate,85.0,tetragonal,I4/mmm,3.81,,30.6
HgBa2Ca2Cu3O8,cuprate,133.0,tetragonal,P4/mmm,3.85,,15.85
Tl2Ba2Ca2Cu3O10,cuprate,125.0,tetragonal,I4/mmm,3.85,,35.6
LaFeAsO0.9F0.1,iron-pnictide,26.0,tetragonal,P4/nmm,4.03,,8.74
Ba0.6K0.4Fe2As2,iron-pnictide,38.0,tetragonal,I4/mmm,3.94,,13.3
NdFeAsO0.86F0.14,iron-pnictide,52.0,tetragonal,P4/nmm,3.96,,8.57
FeSe,iron-chalcogenide,8.0,tetragonal,P4/nmm,3.77,,5.52
FeSe0.5Te0.5,iron-chalcogenide,14.0,tetragonal,P4/nmm,3.8,,6.0
CeCoIn5,heavy-fermion,2.3,tetragonal,P4/mmm,4.62,,7.56
CeRhIn5,heavy-fermion,2.1,tetragonal,P4/mmm,4.65,,7.54
PuCoGa5,heavy-fermion,18.5,tetragonal,P4/mmm,4.24,,6.79
MgB2,mgb2-type,39.0,hexagonal,P6/mmm,3.09,,3.52
Mg0.9Al0.1B2,mgb2-type,32.0,hexagonal,P6/mmm,3.08,,3.52
MgB1.8C0.2,mgb2-type,37.0,hexagonal,P6/mmm,3.08,,3.51
Nb3Sn,a15,18.3,cubic,Pm-3n,5.29,,5.29
Nb3Ge,a15,23.2,cubic,Pm-3n,5.17,,5.17
V3Si,a15,17.1,cubic,Pm-3n,4.72,,4.72
H3S,hydride,203.0,cubic,Im-3m,3.09,,3.09
LaH10,hydride,250.0,cubic,Fm-3m,5.1,,5.1
Nd0.8Sr0.2NiO2,nickelate,15.0,tetragonal,P4/mmm,3.92,,3.28
La3Ni2O7,nickelate,80.0,tetragonal,I4/mmm,3.83,,20.5
PbMo6S8,chevrel,15.0,trigonal,R-3,6.54,,6.54
